Repository: ovannoteumich/FAST

# README

Copyright 2024 The Regents of the University of Michigan, The Integrated Design of Efficient Aerospace Systems Laboratory

Future Aircraft Sizing Tool (FAST), a MATLAB-based aircraft sizing toolbox for electrified aircraft concepts with any propulsion architecture.

Written by the IDEAS Lab at the University of Michigan.
<https://ideas.engin.umich.edu>

Principal Investigator and Point of Contact:
- Dr. Gökçin Çınar, <cinar@umich.edu>

Principal Authors:
- Paul Mokotoff, <prmoko@umich.edu>
- Max Arnson, <marnson@umich.edu>

Additional Contributors:
- Hüseyin Acar
- Yi-Chih (Arenas) Wang
- Miranda Stockhausen
- Emma Cassidy
- Nawa Khailany
- Janki Patel
- Michael Tsai
- Vaibhav Rau

README last updated: 26 Nov 2025

## Learn More About FAST

For detailed information about FAST's features, visit our website: [IDEAS Lab Website](https://www.gokcincinar.com/software/fast). 

We also offer a series of tutorial videos on YouTube to help you get started with FAST and explore its capabilities. Check out our channel and subscribe for updates: [IDEAS Lab YouTube Channel](https://www.youtube.com/channel/UC5ntmOSA1_YWu1ljQ5hXn0Q).

To stay informed about upcoming papers, new releases, and news about FAST, please sign up for [our newsletter here](https://forms.gle/b8sPXKnRAfi5ZsARA).

# (III) FAST Overview

FAST performs on- and off-design analysis of a user-prescribed aircraft on a user-prescribed mission profile. To run this tool, call the "Main" function with an aircraft specification function and a parametric mission profile. To do so, the user must:

1. Prescribe their aircraft configuration via a function call. This can be achieved  by updating the example.m file provided in “AircraftSpecsPkg�?. See this package for more instructions and examples. In the function, the user should:
    - Select whether an on-design (+1, sizing and performance) analysis or off-design (-1, performance only) analysis should be performed, which is the second argument in the call to "EAPAnalysis". This is controlled by the variable: "Aircraft.Settings.Analysis.Type". The default is +1 (sizing and performance) if this value is not provided.
    - Select the maximum number of iterations to be performed during the analysis. The value must be a positive integer and is controlled by the following variable: "Aircraft.Settings.Analysis.MaxIter". The default is 50 iterations.
    - Select whether or not the mission profile should be plotted after the analysis has been completed. This is controlled by the following variable: "Aircraft.Settings.Plotting". The default is 0 (no plotting).
    - Select whether or not a mission history table should be returned after the analysis has been completed. This is controlled by: "Aircraft.Settings.Table". The default is 0 (no mission history table returned).
    - Select whether or not a geometry of the aircraft should be created. This is controlled by the variable: "Aircraft.Settings.VisualizeAircraft". The default is 0 (no geometry created).
    - Prescribe an aircraft architecture by either using a preset one (given in "CreatePropArch" within the "PropulsionPkg") or define their own. To learn more about how to define a propulsion architecture, the user should refer to the examples in "CreatePropArch" and the following paper:

        > Mokotoff, P. and Cinar, G. (2025). [Graph Theory-based propulsion system analysis](https://doi.org/10.1016/j.ast.2025.110798). Aerospace Science and Technology, in press.

    It is acceptable if some information is unknown about the aircraft. The user can either set the value to `NaN` or omit it. During the analysis preprocessing, any unknown information about the aircraft will be estimated using historical regressions from a database of over 450 aircraft.

2. Define an engine specification file for any aircraft configuration requiring a gas-turbine engine. Examples of these are located in the "EngineSpecsPkg", which is contained within the "EngineModelPkg". Once the engine is defined, it must be included in the aircraft configuration specification via the following variable: "Aircraft.Specs.Propulsion.Engine". Unlike the aircraft configuration provided by the user, all information about the engine must be complete; no `NaN` inputs are allowed.

3. Prescribe a mission profile (also via a function call). There are many templates/examples in the "MissionProfilesPkg", particularly the ones named "NotionalMission", "RegionalJetMission", and "TurbopropMission". Information from the aircraft specification file can be passed into the mission profile, as done in the "NotionalMission" examples. The "RegionalJetMission" profiles are designed for a regional jet (specifically, the ERJ 170/175/190). The "TurbopropMission" is intended for a regional turboprop aircraft (specifically, the ATR 42).

File: esoh/aging_param_cell_14.csv
N,Ah_th,x_0,y_0,x_100,y_100,C_n,C_p,Cap,DOD,Crate,t (hrs),Ah_th_charge,Ah_th_discharge,t (days)
0,0,0.000321247,0.892614118,0.831928438,0.033519733,6.072088568,5.877808776,5.057575281,0.5,0.2,1.00E-10,0,0,0
32,155.3622026,-0.000159136,0.868717065,0.82793888,0.033509365,5.741809886,5.692932877,4.782353557,0.5,0.2,160,77.6811013,77.6811013,6.666666667
73,362.4842969,-0.000291041,0.861149237,0.82032468,0.033493298,5.747449995,5.698560967,4.721764667,0.5,0.2,365,181.2421485,181.2421485,15.20833333
88,437.522268,-0.000458155,0.850784638,0.807204406,0.033474184,5.735003452,5.667304948,4.637065174,0.5,0.2,440,218.761134,218.761134,18.33333333
118,585.0381762,-0.000604729,0.840873674,0.805525808,0.033472332,5.655933127,5.647031001,4.56420777,0.5,0.2,590,292.5190881,292.5190881,24.58333333
152,754.3178612,-0.000694568,0.83436868,0.802996106,0.033469747,5.619822618,5.63941197,4.521640447,0.5,0.2,760,377.1589306,377.1589306,31.66666667
178,882.4461071,-0.00074268,0.830737732,0.802229149,0.033469009,5.585529602,5.625484596,4.490636148,0.5,0.2,890,441.2230536,441.2230536,37.08333333
212,1053.505889,-0.000877077,0.820001077,0.801144041,0.033467999,5.512655007,5.621207622,4.426811693,0.5,0.2,1060,526.7529445,526.7529445,44.16666667
253,1260.28019,-0.001048495,0.80488746,0.798471232,0.033465676,5.398277682,5.594902276,4.325618739,0.5,0.2,1265,630.140095,630.140095,52.70833333
287,1431.898222,-0.001143756,0.795715007,0.796550783,0.03346414,5.333769231,5.581782553,4.266792134,0.5,0.2,1435,715.949111,715.949111,59.79166667
321,1599.10024,-0.001228159,0.787083114,0.795065529,0.033463024,5.268606469,5.566940331,4.209887738,0.5,0.2,1605,799.55012,799.55012,66.875
355,1768.660961,-0.001255488,0.784181996,0.794052224,0.033462296,5.249115984,5.560880338,4.180818666,0.5,0.2,1775,884.3304805,884.3304805,73.95833333
389,1937.100599,-0.0013142,0.777768628,0.794723916,0.033462776,5.20465582,5.566400424,4.14962915,0.5,0.2,1945,968.5502995,968.5502995,81.04166667
423,2107.992326,-0.00138214,0.770034529,0.793647026,0.033462013,5.14882966,5.557456542,4.09955984,0.5,0.2,2115,1053.996163,1053.996163,88.125
453,2259.04261,-0.0014288,0.764526715,0.792701289,0.033461367,5.098944487,5.538800667,4.055591546,0.5,0.2,2265,1129.521305,1129.521305,94.375
